Repository: thowomasu/LLM-Wiki-Site

# GitHub Pages Site

This folder is the curated public site for the LLM Wiki research outputs.

Expected project URL after GitHub Pages is enabled:

`https://nayeemfaisal.github.io/LLM-Wiki-Site/`

Recommended GitHub Pages setting:

- Source: Deploy from a branch
- Branch: main
- Folder: `/(root)`

## Research ownership

This research workspace is maintained by **Nayeem Faisal**. It records dated
evidence, dataset-screening decisions, and reproducible pipeline notes for the
TS, EIS, and DRT study. Candidate datasets are kept separate from validated
matches so the public record is clear about what remains to be verified.

Do not publish the whole vault unless you have audited it for raw data, local
paths, unsupported claims, and private material.

File: calb/data/section_34_drive_cycle_rows.csv (part 1 of 6)
cell_id,temperature_c,drive_protocol,hppc_protocol,drive_member,sample_stride,selected_eis_record_index,selected_eis_ocv_value,drive_to_eis_delta_v,abs_drive_to_eis_delta_v,selected_candidate_id,selected_adaptive_rule,selected_eis_lambda,selected_time_lambda,baseline_mode,include_pre_s,include_post_s,hppc_time_rmse_mv,r0_ohm,calibration_stop_s,calibration_rows,holdout_rows,duration_s,drive_voltage_start_v,drive_voltage_calibration_median_v,drive_voltage_holdout_median_v,drive_voltage_min_v,drive_voltage_max_v,drive_current_min_a,drive_current_max_a,drt_calibration_rmse_mv,baseline_calibration_rmse_mv,flat_calibration_rmse_mv,drt_holdout_rmse_mv,baseline_holdout_rmse_mv,flat_holdout_rmse_mv,drt_holdout_mae_mv,baseline_holdout_mae_mv,drt_holdout_bias_mv,baseline_holdout_bias_mv,baseline_names,drt_baseline_coefficients,baseline_only_coefficients,drt_minus_baseline_holdout_rmse_mv,drt_improvement_vs_baseline_mv,drt_improvement_vs_baseline_fraction,drt_wins_baseline,drt_wins_flat
59294,10,DV_UDDS,HPPC_1C,A Dataset for Large Prismatic Lithium-Ion Battery Cells (CALB L148N58A) Comprehensive Characterization and Real-World Driving Cycles/CALB L148N58A testing campaign/Processed Data/Temperature_10C/DV_UDDS/59294.mat,1,0,3.956931591033936,-0.0655105910339362,0.0655105910339362,9,primary_lambda,3.0,0.001,time_charge,120.0,1200.0,6.151422380830097,0.001691281845344486,5760.327179999999,57609,181831,28801.635899999994,3.997311,3.891421,3.63004,3.412796,4.036948,-59.37744,36.16796,4.9924720985115,29.884460868258277,58.82953650310534,140.32645258064542,146.9207213128574,262.33510146057574,109.57563133250045,117.35191511907398,107.25416050352368,111.65927447067048,"offset_v,drift_v_per_as,time_drift_v_per_s","{""offset_v"": 3.9069292876325608, ""drift_v_per_as"": 8.509443833298633e-06, ""time_drift_v_per_s"": 1.1428669700891386e-05}","{""offset_v"": 3.889835351056262, ""drift_v_per_as"": 1.3205233092297542e-05, ""time_drift_v_per_s"": 3.398892859208103e-05}",-6.594268732211987,6.594268732211987,0.04488317694935592,True,True
59294,10,DV_UDDS,HPPC_C3,A Dataset for Large Prismatic Lithium-Ion Battery Cells (CALB L148N58A) Comprehensive Characterization and Real-World Driving Cycles/CALB L148N58A testing campaign/Processed Data/Temperature_10C/DV_UDDS/59294.mat,1,0,3.956931591033936,-0.0655105910339362,0.0655105910339362,9,primary_lambda,3.0,0.001,time_charge,120.0,1200.0,6.057645395243227,0.0016805107197548257,5760.327179999999,57609,181831,28801.635899999994,3.997311,3.891421,3.63004,3.412796,4.036948,-59.37744,36.16796,4.972792510295922,29.884460868258277,58.82953650310534,140.34870551705518,146.9207213128574,262.33510146057574,109.59579098518928,117.35191511907398,107.28364943450498,111.65927447067048,"offset_v,drift_v_per_as,time_drift_v_per_s","{""offset_v"": 3.9068146303493667, ""drift_v_per_as"": 8.542351156422022e-06, ""time_drift_v_per_s"": 1.1586848890037344e-05}","{""offset_v"": 3.889835351056262, ""drift_v_per_as"": 1.3205233092297542e-05, ""time_drift_v_per_s"": 3.398892859208103e-05}",-6.57201579580223,6.57201579580223,0.04473171474435918,True,True
59294,10,DV_US06,HPPC_1C,A Dataset for Large Prismatic Lithium-Ion Battery Cells (CALB L148N58A) Comprehensive Characterization and Real-World Driving Cycles/CALB L148N58A testing campaign/Processed Data/Temperature_10C/DV_US06/59294.mat,1,2,3.626159191131592,0.04162980886840817,0.04162980886840817,21,primary_lambda,3.0,0.001,time_charge,120.0,1200.0,5.710466808808114,0.0017784121225369047,3184.5964999999997,31855,78804,15922.982499999998,3.796564,3.667789,3.5111735,2.499851,3.816588,-59.99238,26.98989,9.08489295292789,38.98659801208786,52.98451910807361,62.37156195552457,101.29374951218377,211.39340788799012,52.312200584247464,65.963714150072,31.660092567138637,11.017482251326328,"offset_v,drift_v_per_as,time_drift_v_per_s","{""offset_v"": 3.7059796653627837, ""drift_v_per_as"": 7.037726001966297e-06, ""time_drift_v_per_s"": 3.61181186151479e-05}","{""offset_v"": 3.6692388447967326, ""drift_v_per_as"": 1.3547590576527825e-05, ""time_drift_v_per_s"": 0.00010817995642412174}",-38.922187556659196,38.922187556659196,0.3842506348526231,True,True
59294,10,DV_US06,HPPC_C3,A Dataset for Large Prismatic Lithium-Ion Battery Cells (CALB L148N58A) Comprehensive Characterization and Real-World Driving Cycles/CALB L148N58A testing campaign/Processed Data/Temperature_10C/DV_US06/59294.mat,1,2,3.626159191131592,0.04162980886840817,0.04162980886840817,21,primary_lambda,3.0,0.001,time_charge,120.0,1200.0,5.725113152378645,0.0017490795343121663,3184.5964999999997,31855,78804,15922.982499999998,3.796564,3.667789,3.5111735,2.499851,3.816588,-59.99238,26.98989,9.050636594167235,38.98659801208786,52.98451910807361,62.56658767156388,101.29374951218377,211.39340788799012,52.37818690571569,65.963714150072,31.39141303112049,11.017482251326328,"offset_v,drift_v_per_as,time_drift_v_per_s","{""offset_v"": 3.7054522982031575, ""drift_v_per_as"": 7.116455959996456e-06, ""time_drift_v_per_s"": 3.699379978434983e-05}","{""offset_v"": 3.6692388447967326, ""drift_v_per_as"": 1.3547590576527825e-05, ""time_drift_v_per_s"": 0.00010817995642412174}",-38.727161840619885,38.727161840619885,0.38232528687233286,True,True
59294,10,DV_WLTP,HPPC_1C,A Dataset for Large Prismatic Lithium-Ion Battery Cells (CALB L148N58A) Comprehensive Characterization and Real-World Driving Cycles/CALB L148N58A testing campaign/Processed Data/Temperature_10C/DV_WLTP/59294.mat,1,0,3.956931591033936,0.09292540896606427,0.09292540896606427,9,primary_lambda,3.0,0.001,time_charge,120.0,1200.0,6.151422380830097,0.001691281845344486,5400.301500000001,54009,167428,27001.507500000003,4.197937,4.049857,3.6194695,3.218307,4.202468,-59.96478,19.4194,5.221352066120601,33.38436614746147,86.67086066110828,164.13296337450603,197.4354341380026,433.9086813051883,123.00716664683459,156.73685295500337,122.2678704561304,152.07076354167165,"offset_v,drift_v_per_as,time_drift_v_per_s","{""offset_v"": 4.075349500179691, ""drift_v_per_as"": 7.080107500366542e-06, ""time_drift_v_per_s"": 8.045573142462804e-06}","{""offset_v"": 4.048462347423586, ""drift_v_per_as"": 8.655474478469041e-06, ""time_drift_v_per_s"": 1.7934648229309035e-05}",-33.30247076349656,33.30247076349656,0.16867524772791767,True,True
59294,10,DV_WLTP,HPPC_C3,A Dataset for Large Prismatic Lithium-Ion Battery Cells (CALB L148N58A) Comprehensive Characterization and Real-World Driving Cycles/CALB L148N58A testing campaign/Processed Data/Temperature_10C/DV_WLTP/59294.mat,1,0,3.956931591033936,0.09292540896606427,0.09292540896606427,9,primary_lambda,3.0,0.001,time_charge,120.0,1200.0,6.057645395243227,0.0016805107197548257,5400.301500000001,54009,167428,27001.507500000003,4.197937,4.049857,3.6194695,3.218307,4.202468,-59.96478,19.4194,5.177272065109526,33.38436614746147,86.67086066110828,164.33456957761092,197.4354341380026,433.9086813051883,123.19232888447088,156.73685295500337,122.46792918573871,152.07076354167165,"offset_v,drift_v_per_as,time_drift_v_per_s","{""offset_v"": 4.075169125342366, ""drift_v_per_as"": 7.091175463189376e-06, ""time_drift_v_per_s"": 8.11586203132717e-06}","{""offset_v"": 4.048462347423586, ""drift_v_per_as"": 8.655474478469041e-06, ""time_drift_v_per_s"": 1.7934648229309035e-05}",-33.10086456039167,33.10086456039167,0.1676541230043588,True,True
59485,10,DV_UDDS,HPPC_1C,A Dataset for Large Prismatic Lithium-Ion Battery Cells (CALB L148N58A) Comprehensive Characterization and Real-World Driving Cycles/CALB L148N58A testing campaign/Processed Data/Temperature_10C/DV_UDDS/59485.mat,1,0,3.9579553604125977,-0.0663528604125978,0.0663528604125978,9,primary_lambda,3.0,0.001,time_charge,120.0,1200.0,6.05403157369078,0.0015877314599699573,5760.327660000002,57608,181831,28801.638300000006,3.997112,3.8916025,3.631506,3.419566,4.034163,-59.38,36.1692,5.1918236951137,28.776159767633835,58.94913411285768,147.54498402820016,153.687748505113,260.6917690116554,116.15232618637246,123.46926853518913,114.41100329824032,118.72114954621688,"offset_v,drift_v_per_as,time_drift_v_per_s","{""offset_v"": 3.9064348452203728, ""drift_v_per_as"": 8.514231425511093e-06, ""time_drift_v_per_s"": 1.097850817165512e-05}","{""offset_v"": 3.8896746931676223, ""drift_v_per_as"": 1.329156768329162e-05, ""time_drift_v_per_s"": 3.393925293637555e-05}",-6.142764476912845,6.142764476912845,0.03996912269626022,True,True
59485,10,DV_UDDS,HPPC_C3,A Dataset for Large Prismatic Lithium-Ion Battery Cells (CALB L148N58A) Comprehensive Characterization and Real-World Driving Cycles/CALB L148N58A testing campaign/Processed Data/Temperature_10C/DV_UDDS/59485.mat,1,0,3.9579553604125977,-0.0663528604125978,0.0663528604125978,9,primary_lambda,3.0,0.001,time_charge,120.0,1200.0,5.978257580027337,0.0015812833819324726,5760.327660000002,57608,181831,28801.638300000006,3.997112,3.8916025,3.631506,3.419566,4.034163,-59.38,36.1692,5.155005313689057,28.776159767633835,58.94913411285768,147.5614871778446,153.687748505113,260.6917690116554,116.1673699050065,123.46926853518913,114.43615285916758,118.72114954621688,"offset_v,drift_v_per_as,time_drift_v_per_s","{""offset_v"": 3.906335847949233, ""drift_v_per_as"": 8.549660186487357e-06, ""time_drift_v_per_s"": 1.1149182804185353e-05}","{""offset_v"": 3.8896746931676223, ""drift_v_per_as"": 1.329156768329162e-05, ""time_drift_v_per_s"": 3.393925293637555e-05}",-6.126261327268395,6.126261327268395,0.03986174166032878,True,True
59485,10,DV_US06,HPPC_1C,A Dataset for Large Prismatic Lithium-Ion Battery Cells (CALB L148N58A) Comprehensive Characterization and Real-World Driving Cycles/CALB L148N58A testing campaign/Processed Data/Temperature_10C/DV_US06/59485.mat,1,2,3.6277008056640634,0.04295819433593673,0.04295819433593673,21,primary_lambda,3.0,0.001,time_charge,120.0,1200.0,5.972188795300426,0.0016549861256024395,3186.4040600000008,31873,78878,15932.020300000004,3.796873,3.670659,3.513762,2.499672,3.815504,-59.99637,27.01201,9.057325978375694,37.30071400890632,51.876251954474824,62.07857035851948,100.11506899962197,211.25407856281112,51.352409094280205,64.76896741791282,32.97288080996779,12.228552289409128,"offset_v,drift_v_per_as,time_drift_v_per_s","{""offset_v"": 3.7082716943160943, ""drift_v_per_as"": 6.853919531880574e-06, ""time_drift_v_per_s"": 3.3985091755448875e-05}","{""offset_v"": 3.6725555620117394, ""drift_v_per_as"": 1.3489457445343658e-05, ""time_drift_v_per_s"": 0.00010736718318579332}",-38.03649864110249,38.03649864110249,0.37992780728389763,True,True
59485,10,DV_US06,HPPC_C3,A Dataset for Large Prismatic Lithium-Ion Battery Cells (CALB L148N58A) Comprehensive Characterization and Real-World Driving Cycles/CALB L148N58A testing campaign/Processed Data/Temperature_10C/DV_US06/59485.mat,1,2,3.6277008056640634,0.04295819433593673,0.04295819433593673,21,primary_lambda,3.0,0.001,time_charge,120.0,1200.0,5.9443335928160455,0.0016336261736175704,3186.4040600000008,31873,78878,15932.020300000004,3.796873,3.670659,3.513762,2.499672,3.815504,-59.99637,27.01201,9.009939527120924,37.30071400890632,51.876251954474824,62.26338360511738,100.11506899962197,211.25407856281112,51.43772977134462,64.76896741791282,32.71423347686975,12.228552289409128,"offset_v,drift_v_per_as,time_drift_v_per_s","{""offset_v"": 3.7078207032798547, ""drift_v_per_as"": 6.935925157659903e-06, ""time_drift_v_per_s"": 3.489247863490498e-05}","{""offset_v"": 3.6725555620117394, ""drift_v_per_as"": 1.3489457445343658e-05, ""time_drift_v_per_s"": 0.00010736718318579332}",-37.851685394504585,37.851685394504585,0.37808179900118244,True,True
59485,10,DV_WLTP,HPPC_1C,A Dataset for Large Prismatic Lithium-Ion Battery Cells (CALB L148N58A) Comprehensive Characterization and Real-World Driving Cycles/CALB L148N58A testing campaign/Processed Data/Temperature_10C/DV_WLTP/59485.mat,1,0,3.9579553604125977,0.09307163958740272,0.09307163958740272,9,primary_lambda,3.0,0.001,time_charge,120.0,1200.0,6.05403157369078,0.0015877314599699573,5400.30088,54009,167427,27001.504399999998,4.197639,4.051027,3.62164,3.234119,4.20176,-59.96115,19.41801,5.380909941039236,32.52466754927053,85.99839405997234,162.68073996574137,195.19498249003385,432.8091155424571,121.91386709032949,154.8278625993088,121.02493769902073,150.26908836769584,"offset_v,drift_v_per_as,time_drift_v_per_s","{""offset_v"": 4.075990107070367, ""drift_v_per_as"": 7.102611318168818e-06, ""time_drift_v_per_s"": 8.419821966100097e-06}","{""offset_v"": 4.049625439648955, ""drift_v_per_as"": 8.708800135216401e-06, ""time_drift_v_per_s"": 1.8601158306484936e-05}",-32.514242524292484,32.514242524292484,0.16657314706310433,True,True
59485,10,DV_WLTP,HPPC_C3,A Dataset for Large Prismatic Lithium-Ion Battery Cells (CALB L148N58A) Comprehensive Characterization and Real-World Driving Cycles/CALB L148N58A testing campaign/Processed Data/Temperature_10C/DV_WLTP/59485.mat,1,0,3.9579553604125977,0.09307163958740272,0.09307163958740272,9,primary_lambda,3.0,0.001,time_charge,120.0,1200.0,5.978257580027337,0.0015812833819324726,5400.30088,54009,167427,27001.504399999998,4.197639,4.051027,3.62164,3.234119,4.20176,-59.96115,19.41801,5.335336208760626,32.52466754927053,85.99839405997234,162.8535118271269,195.19498249003385,432.8091155424571,122.06930878347559,154.8278625993088,121.19847303886226,150.26908836769584,"offset_v,drift_v_per_as,time_drift_v_per_s","{""offset_v"": 4.07583422671285, ""drift_v_per_as"": 7.114661184072949e-06, ""time_drift_v_per_s"": 8.500195873719635e-06}","{""offset_v"": 4.049625439648955, ""drift_v_per_as"": 8.708800135216401e-06, ""time_drift_v_per_s"": 1.8601158306484936e-05}",-32.34147066290694,32.34147066290694,0.16568802256255852,True,True
59627,10,DV_UDDS,HPPC_1C,A Dataset for Large Prismatic Lithium-Ion Battery Cells (CALB L148N58A) Comprehensive Characterization and Real-World Driving Cycles/CALB L148N58A testing campaign/Processed Data/Temperature_10C/DV_UDDS/59627.mat,1,0,3.958537578582764,-0.067101578582764,0.067101578582764,9,primary_lambda,3.0,0.001,time_charge,120.0,1200.0,5.764229236130999,0.0014702778564230736,5760.3253,57609,181831,28801.6265,3.997011,3.891436,3.631341,3.426566,4.030506,-59.37565,36.1666,5.0110320314037935,27.163170817083106,58.74599275051853,152.49713571802943,158.07643940444697,260.36781749222274,120.94846621347926,127.6460298053405,119.68310914808708,123.7738802137536,"offset_v,drift_v_per_as,time_drift_v_per_s","{""offset_v"": 3.9051589371328492, ""drift_v_per_as"": 8.58244241021544e-06, ""time_drift_v_per_s"": 1.090359263848687e-05}","{""offset_v"": 3.889258030273046, ""drift_v_per_as"": 1.3204352710282374e-05, ""time_drift_v_per_s"": 3.312239853905114e-05}",-5.579303686417546,5.579303686417546,0.035294973162588776,True,True
59627,10,DV_UDDS,HPPC_C3,A Dataset for Large Prismatic Lithium-Ion Battery Cells (CALB L148N58A) Comprehensive Characterization and Real-World Driving Cycles/CALB L148N58A testing campaign/Processed Data/Temperature_10C/DV_UDDS/59627.mat,1,0,3.958537578582764,-0.067101578582764,0.067101578582764,9,primary_lambda,3.0,0.001,time_charge,120.0,1200.0,5.730366689469956,0.0014651720142996292,5760.3253,57609,181831,28801.6265,3.997011,3.891436,3.631341,3.426566,4.030506,-59.37565,36.1666,4.994267779015634,27.163170817083106,58.74599275051853,152.5086574206522,158.07643940444697,260.36781749222274,120.95928202998986,127.6460298053405,119.6992875435513,123.7738802137536,"offset_v,drift_v_per_as,time_drift_v_per_s","{""offset_v"": 3.9050957665188317, ""drift_v_per_as"": 8.602613564962899e-06, ""time_drift_v_per_s"": 1.1000658679670255e-05}","{""offset_v"": 3.889258030273046, ""drift_v_per_as"": 1.3204352710282374e-05, ""time_drift_v_per_s"": 3.312239853905114e-05}",-5.5677819837947595,5.5677819837947595,0.03522208625631612,True,True
59627,10,DV_US06,HPPC_1C,A Dataset for Large Prismatic Lithium-Ion Battery Cells (CALB L148N58A) Comprehensive Characterization and Real-World Driving Cycles/CALB L148N58A testing campaign/Processed Data/Temperature_10C/DV_US06/59627.mat,1,2,3.626609325408936,0.046283674591064194,0.046283674591064194,21,primary_lambda,3.0,0.001,time_charge,120.0,1200.0,6.141001339690965,0.0014893403727994827,3183.578459999999,31845,78765,15917.892299999992,3.796516,3.672893,3.514505,2.498795,3.813431,-59.99139,26.98743,8.866412328496798,34.84046388693214,50.32813663811633,71.50139144263939,106.45508639730681,225.62405621023788,53.606212748613686,66.61308223627002,25.834770953628933,5.814181429201977,"offset_v,drift_v_per_as,time_drift_v_per_s","{""offset_v"": 3.7090861951068854, ""drift_v_per_as"": 6.652333404941727e-06, ""time_drift_v_per_s"": 3.1569648259320026e-05}","{""offset_v"": 3.6753544639974844, ""drift_v_per_as"": 1.3183059823061409e-05, ""time_drift_v_per_s"": 0.00010370421080304883}",-34.95369495466743,34.95369495466743,0.32834217826111983,True,True
59627,10,DV_US06,HPPC_C3,A Dataset for Large Prismatic Lithium-Ion Battery Cells (CALB L148N58A) Comprehensive Characterization and Real-World Driving Cycles/CALB L148N58A testing campaign/Processed Data/Temperature_10C/DV_US06/59627.mat,1,2,3.626609325408936,0.046283674591064194,0.046283674591064194,21,primary_lambda,3.0,0.001,time_charge,120.0,1200.0,6.087372620034247,0.0014756203969746818,3183.578459999999,31845,78765,15917.892299999992,3.796516,3.672893,3.514505,2.498795,3.813431,-59.99139,26.98743,8.835581518411331,34.84046388693214,50.32813663811633,71.6414404823976,106.45508639730681,225.62405621023788,53.671064592707644,66.61308223627002,25.647102946421985,5.814181429201977,"offset_v,drift_v_per_as,time_drift_v_per_s","{""offset_v"": 3.708771926016927, ""drift_v_per_as"": 6.7137808270769665e-06, ""time_drift_v_per_s"": 3.224820438536588e-05}","{""offset_v"": 3.6753544639974844, ""drift_v_per_as"": 1.3183059823061409e-05, ""time_drift_v_per_s"": 0.00010370421080304883}",-34.813645914909216,34.813645914909216,0.32702660899620445,True,True
59627,10,DV_WLTP,HPPC_1C,A Dataset for Large Prismatic Lithium-Ion Battery Cells (CALB L148N58A) Comprehensive Characterization and Real-World Driving Cycles/CALB L148N58A testing campaign/Processed Data/Temperature_10C/DV_WLTP/59627.mat,1,0,3.958537578582764,0.09350142141723561,0.09350142141723561,9,primary_lambda,3.0,0.001,time_charge,120.0,1200.0,5.764229236130999,0.0014702778564230736,5400.29914,54009,167428,27001.4957,4.197809,4.052039,3.622284,3.199708,4.201136,-59.95996,19.42162,5.203443867402607,30.97650414746185,85.23005765485331,161.1748218907936,191.90542056399633,433.82968555420234,121.1083730256279,152.1906220166641,120.21741063990721,147.9708316358759,"offset_v,drift_v_per_as,time_drift_v_per_s","{""offset_v"": 4.075741417747179, ""drift_v_per_as"": 7.128905610769373e-06, ""time_drift_v_per_s"": 8.630020912339926e-06}","{""offset_v"": 4.0507257877575995, ""drift_v_per_as"": 8.684422134408077e-06, ""time_drift_v_per_s"": 1.8539560514551765e-05}",-30.730598673202735,30.730598673202735,0.16013408366938098,True,True
59627,10,DV_WLTP,HPPC_C3,A Dataset for Large Prismatic Lithium-Ion Battery Cells (CALB L148N58A) Comprehensive Characterization and Real-World Driving Cycles/CALB L148N58A testing campaign/Processed Data/Temperature_10C/DV_WLTP/59627.mat,1,0,3.958537578582764,0.09350142141723561,0.09350142141723561,9,primary_lambda,3.0,0.001,time_charge,120.0,1200.0,5.730366689469956,0.0014651720142996292,5400.29914,54009,167428,27001.4957,4.197809,4.052039,3.622284,3.199708,4.201136,-59.95996,19.42162,5.1856133442639765,30.97650414746185,85.23005765485331,161.2855177021091,191.90542056399633,433.82968555420234,121.20824804692221,152.1906220166641,120.32786919273765,147.9708316358759,"offset_v,drift_v_per_as,time_drift_v_per_s","{""offset_v"": 4.075641998314423, ""drift_v_per_as"": 7.135728332264064e-06, ""time_drift_v_per_s"": 8.674466827561215e-06}","{""offset_v"": 4.0507257877575995, ""drift_v_per_as"": 8.684422134408077e-06, ""time_drift_v_per_s"": 1.8539560514551765e-05}",-30.619902861887226,30.619902861887226,0.15955725884082647,True,True
59690,10,DV_UDDS,HPPC_1C,A Dataset for Large Prismatic Lithium-Ion Battery Cells (CALB L148N58A) Comprehensive Characterization and Real-World Driving Cycles/CALB L148N58A testing campaign/Processed Data/Temperature_10C/DV_UDDS/59690.mat,1,0,3.957906723022461,-0.06552472302246093,0.06552472302246093,9,primary_lambda,3.0,0.001,time_charge,120.0,1200.0,5.871359639945339,0.0016364312475231173,5760.327479999999,57609,181831,28801.637399999992,3.997196,3.892382,3.63201,3.420264,4.035027,-59.37762,36.1685,4.846348231669931,28.9578818374593,58.412122889038415,142.1911740118964,148.4199799105207,260.8676027376556,111.32922327599205,118.7398990119955,109.20205687387019,113.46325988630771,"offset_v,drift_v_per_as,time_drift_v_per_s","{""offset_v"": 3.90716360352222, ""drift_v_per_as"": 8.44509330315784e-06, ""time_drift_v_per_s"": 1.1068097916785387e-05}","{""offset_v"": 3.8906299273898104, ""drift_v_per_as"": 1.2985177744305202e-05, ""time_drift_v_per_s"": 3.2881574615839834e-05}",-6.228805898624302,6.228805898624302,0.04196743526295798,True,True
59690,10,DV_UDDS,HPPC_C3,A Dataset for Large Prismatic Lithium-Ion Battery Cells (CALB L148N58A) Comprehensive Characterization and Real-World Driving Cycles/CALB L148N58A testing campaign/Processed Data/Temperature_10C/DV_UDDS/59690.mat,1,0,3.957906723022461,-0.06552472302246093,0.06552472302246093,9,primary_lambda,3.0,0.001,time_charge,120.0,1200.0,5.812654528242476,0.0016350602532697065,5760.327479999999,57609,181831,28801.637399999992,3.997196,3.892382,3.63201,3.420264,4.035027,-59.37762,36.1685,4.806965084210862,28.9578818374593,58.412122889038415,142.19972592385287,148.4199799105207,260.8676027376556,111.33782806575533,118.7398990119955,109.219070321031,113.46325988630771,"offset_v,drift_v_per_as,time_drift_v_per_s","{""offset_v"": 3.907095404886101, ""drift_v_per_as"": 8.477055530305913e-06, ""time_drift_v_per_s"": 1.122242277705253e-05}","{""offset_v"": 3.8906299273898104, ""drift_v_per_as"": 1.2985177744305202e-05, ""time_drift_v_per_s"": 3.2881574615839834e-05}",-6.220253986667842,6.220253986667842,0.041909815581553794,True,True
59690,10,DV_US06,HPPC_1C,A Dataset for Large Prismatic Lithium-Ion Battery Cells (CALB L148N58A) Comprehensive Characterization and Real-World Driving Cycles/CALB L148N58A testing campaign/Processed Data/Temperature_10C/DV_US06/59690.mat,1,2,3.627781867980957,0.042871132019043134,0.042871132019043134,21,primary_lambda,3.0,0.001,time_charge,120.0,1200.0,5.467649612706295,0.001698102945340368,3184.386660000001,31853,78796,15921.933300000004,3.796563,3.670653,3.5144675000000003,2.499975,3.815862,-59.99116,26.99336,8.710726671483917,37.6086649321813,51.915279158032526,62.02427136302278,97.29163460118227,210.79293479977125,50.89764342491442,63.90103086635924,31.810596836144565,12.047626389961053,"offset_v,drift_v_per_as,time_drift_v_per_s","{""offset_v"": 3.7074987808754694, ""drift_v_per_as"": 6.887264945907336e-06, ""time_drift_v_per_s"": 3.461949417397503e-05}","{""offset_v"": 3.6723845936332555, ""drift_v_per_as"": 1.3117535003500813e-05, ""time_drift_v_per_s"": 0.00010358624119702998}",-35.26736323815949,35.26736323815949,0.3624912191343831,True,True
59690,10,DV_US06,HPPC_C3,A Dataset for Large Prismatic Lithium-Ion Battery Cells (CALB L148N58A) Comprehensive Characterization and Real-World Driving Cycles/CALB L148N58A testing campaign/Processed Data/Temperature_10C/DV_US06/59690.mat,1,2,3.627781867980957,0.042871132019043134,0.042871132019043134,21,primary_lambda,3.0,0.001,time_charge,120.0,1200.0,5.482899617989422,0.0016816715826786662,3184.386660000001,31853,78796,15921.933300000004,3.796563,3.670653,3.5144675000000003,2.499975,3.815862,-59.99116,26.99336,8.679075106466223,37.6086649321813,51.915279158032526,62.16397577669867,97.29163460118227,210.79293479977125,50.96740011292227,63.90103086635924,31.606459647344426,12.047626389961053,"offset_v,drift_v_per_as,time_drift_v_per_s","{""offset_v"": 3.707144891631222, ""drift_v_per_as"": 6.9526929564915e-06, ""time_drift_v_per_s"": 3.53430101819477e-05}","{""offset_v"": 3.6723845936332555, ""drift_v_per_as"": 1.3117535003500813e-05, ""time_drift_v_per_s"": 0.00010358624119702998}",-35.127658824483596,35.127658824483596,0.36105528464475745,True,True
59690,10,DV_WLTP,HPPC_1C,A Dataset for Large Prismatic Lithium-Ion Battery Cells (CALB L148N58A) Comprehensive Characterization and Real-World Driving Cycles/CALB L148N58A testing campaign/Processed Data/Temperature_10C/DV_WLTP/59690.mat,1,0,3.957906723022461,0.0933402769775391,0.0933402769775391,9,primary_lambda,3.0,0.001,time_charge,120.0,1200.0,5.871359639945339,0.0016364312475231173,5400.301220000001,54008,167428,27001.506100000002,4.197678,4.051247,3.622218,3.235201,4.202093,-59.95969,19.41978,5.005840775511468,32.47262744348469,85.98838895124797,163.95756201594685,196.0858267090196,432.2433632074828,122.93034220107023,155.56656102113405,122.21748082265894,151.05059212117132,"offset_v,drift_v_per_as,time_drift_v_per_s","{""offset_v"": 4.075891482544206, ""drift_v_per_as"": 7.045340897840097e-06, ""time_drift_v_per_s"": 7.912198812864661e-06}","{""offset_v"": 4.0498851726040535, ""drift_v_per_as"": 8.569664192235566e-06, ""time_drift_v_per_s"": 1.7481975221252895e-05}",-32.128264693072765,32.128264693072765,0.16384797020923553,True,True
59690,10,DV_WLTP,HPPC_C3,A Dataset for Large Prismatic Lithium-Ion Battery Cells (CALB L148N58A) Comprehensive Characterization and Real-World Driving Cycles/CALB L148N58A testing campaign/Processed Data/Temperature_10C/DV_WLTP/59690.mat,1,0,3.957906723022461,0.0933402769775391,0.0933402769775391,9,primary_lambda,3.0,0.001,time_charge,120.0,1200.0,5.812654528242476,0.0016350602532697065,5400.301220000001,54008,167428,27001.506100000002,4.197678,4.051247,3.622218,3.235201,4.202093,-59.95969,19.41978,4.960509001092841,32.47262744348469,85.98838895124797,164.07572857718165,196.0858267090196,432.2433632074828,123.03879577260466,155.56656102113405,122.33787872795054,151.05059212117132,"offset_v,drift_v_per_as,time_drift_v_per_s","{""offset_v"": 4.075783931518249, ""drift_v_per_as"": 7.056333612678419e-06, ""time_drift_v_per_s"": 7.98883104761849e-06}","{""offset_v"": 4.0498851726040535, ""drift_v_per_as"": 8.569664192235566e-06, ""time_drift_v_per_s"": 1.7481975221252895e-05}",-32.010098131837964,32.010098131837964,0.16324534347573808,True,True
59861,10,DV_UDDS,HPPC_1C,A Dataset for Large Prismatic Lithium-Ion Battery Cells (CALB L148N58A) Comprehensive Characterization and Real-World Driving Cycles/CALB L148N58A testing campaign/Processed Data/Temperature_10C/DV_UDDS/59861.mat,1,0,3.9580397605896,-0.06478476058960014,0.06478476058960014,9,primary_lambda,3.0,0.001,time_charge,120.0,1200.0,5.8083297732463315,0.001643434805132747,5760.327880000001,57609,181830,28801.6394,3.997139,3.893255,3.632617,3.420326,4.035416,-59.37674,36.16846,4.7357149642771414,28.99789214016877,57.644868362015245,135.25886042744676,141.63556581382684,261.1001616185449,105.12782016706765,112.69005910110609,102.56045973030486,106.8227986424115,"offset_v,drift_v_per_as,time_drift_v_per_s","{""offset_v"": 3.9083335708914673, ""drift_v_per_as"": 8.264131431021434e-06, ""time_drift_v_per_s"": 1.0724793677876699e-05}","{""offset_v"": 3.891799564512495, ""drift_v_per_as"": 1.2788055423881505e-05, ""time_drift_v_per_s"": 3.245693468904054e-05}",-6.376705386380081,6.376705386380081,0.045021921928577985,True,True
59861,10,DV_UDDS,HPPC_C3,A Dataset for Large Prismatic Lithium-Ion Battery Cells (CALB L148N58A) Comprehensive Characterization and Real-World Driving Cycles/CALB L148N58A testing campaign/Processed Data/Temperature_10C/DV_UDDS/59861.mat,1,0,3.9580397605896,-0.06478476058960014,0.06478476058960014,9,primary_lambda,3.0,0.001,time_charge,120.0,1200.0,5.740769592882858,0.001638192337982156,5760.327880000001,57609,181830,28801.6394,3.997139,3.893255,3.632617,3.420326,4.035416,-59.37674,36.16846,4.707306363047491,28.99789214016877,57.644868362015245,135.27247368719827,141.63556581382684,261.1001616185449,105.13985232837831,112.69005910110609,102.58172937880359,106.8227986424115,"offset_v,drift_v_per_as,time_drift_v_per_s","{""offset_v"": 3.9082498678678155, ""drift_v_per_as"": 8.294607397425595e-06, ""time_drift_v_per_s"": 1.0871629053958915e-05}","{""offset_v"": 3.891799564512495, ""drift_v_per_as"": 1.2788055423881505e-05, ""time_drift_v_per_s"": 3.245693468904054e-05}",-6.3630921266285725,6.3630921266285725,0.044925807229750134,True,True
59861,10,DV_US06,HPPC_1C,A Dataset for Large Prismatic Lithium-Ion Battery Cells (CALB L148N58A) Comprehensive Characterization and Real-World Driving Cycles/CALB L148N58A testing campaign/Processed Data/Temperature_10C/DV_US06/59861.mat,1,2,3.628066539764404,0.04172246023559634,0.04172246023559634,21,primary_lambda,3.0,0.001,time_charge,120.0,1200.0,5.346722719513192,0.0017191385136741963,3184.7134000000024,31855,78810,15923.56700000001,3.796672,3.669789,3.5146655,2.499845,3.815711,-59.98872,26.99181,8.784640820397353,37.92781065597003,52.0326638992982,59.581314759230104,95.281473804694,207.01455607060646,50.406183630106746,63.35776610741843,33.27111013540701,13.488251009024838,"offset_v,drift_v_per_as,time_drift_v_per_s","{""offset_v"": 3.7067044508950597, ""drift_v_per_as"": 6.8780845444229076e-06, ""time_drift_v_per_s"": 3.4693736412083157e-05}","{""offset_v"": 3.671355096845085, ""drift_v_per_as"": 1.310921003557387e-05, ""time_drift_v_per_s"": 0.00010367516081840002}",-35.7001590454639,35.7001590454639,0.3746810121623575,True,True
59861,10,DV_US06,HPPC_C3,A Dataset for Large Prismatic Lithium-Ion Battery Cells (CALB L148N58A) Comprehensive Characterization and Real-World Driving Cycles/CALB L148N58A testing campaign/Processed Data/Temperature_10C/DV_US06/59861.mat,1,2,3.628066539764404,0.04172246023559634,0.04172246023559634,21,primary_lambda,3.0,0.001,time_charge,120.0,1200.0,5.369962014440837,0.0016997897279091704,3184.7134000000024,31855,78810,15923.56700000001,3.796672,3.669789,3.5146655,2.499845,3.815711,-59.98872,26.99181,8.763535382770261,37.92781065597003,52.0326638992982,59.70666141582904,95.281473804694,207.01455607060646,50.46361741875305,63.35776610741843,33.07186414669077,13.488251009024838,"offset_v,drift_v_per_as,time_drift_v_per_s","{""offset_v"": 3.706332262805762, ""drift_v_per_as"": 6.938864914727665e-06, ""time_drift_v_per_s"": 3.5367976852239535e-05}","{""offset_v"": 3.671355096845085, ""drift_v_per_as"": 1.310921003557387e-05, ""time_drift_v_per_s"": 0.00010367516081840002}",-35.57481238886496,35.57481238886496,0.3733654714639016,True,True
59861,10,DV_WLTP,HPPC_1C,A Dataset for Large Prismatic Lithium-Ion Battery Cells (CALB L148N58A) Comprehensive Characterization and Real-World Driving Cycles/CALB L148N58A testing campaign/Processed Data/Temperature_10C/DV_WLTP/59861.mat,1,0,3.9580397605896,0.09341323941040036,0.09341323941040036,9,primary_lambda,3.0,0.001,time_charge,120.0,1200.0,5.8083297732463315,0.001643434805132747,5400.300800000001,54009,167428,27001.504000000004,4.19792,4.051453,3.6229389999999997,3.250561,4.202239,-59.96011,19.41833,4.930417843657073,32.461090995835654,85.75585138800653,163.43616737721854,195.58736486018725,430.9906385840857,122.35173919978573,155.0675692608998,121.76881062207396,150.5948412771712,"offset_v,drift_v_per_as,time_drift_v_per_s","{""offset_v"": 4.076207343390633, ""drift_v_per_as"": 6.971170222255426e-06, ""time_drift_v_per_s"": 7.466864905030872e-06}","{""offset_v"": 4.050201646688517, ""drift_v_per_as"": 8.488738380298779e-06, ""time_drift_v_per_s"": 1.6982032868601376e-05}",-32.15119748296871,32.15119748296871,0.16438279387807858,True,True
59861,10,DV_WLTP,HPPC_C3,A Dataset for Large Prismatic Lithium-Ion Battery Cells (CALB L148N58A) Comprehensive Characterization and Real-World Driving Cycles/CALB L148N58A testing campaign/Processed Data/Temperature_10C/DV_WLTP/59861.mat,1,0,3.9580397605896,0.09341323941040036,0.09341323941040036,9,primary_lambda,3.0,0.001,time_charge,120.0,1200.0,5.740769592882858,0.001638192337982156,5400.300800000001,54009,167428,27001.504000000004,4.19792,4.051453,3.6229389999999997,3.250561,4.202239,-59.96011,19.41833,4.889488052103578,32.461090995835654,85.75585138800653,163.58244044753474,195.58736486018725,430.9906385840857,122.48778653984594,155.0675692608998,121.91557983740093,150.5948412771712,"offset_v,drift_v_per_as,time_drift_v_per_s","{""offset_v"": 4.076075530552742, ""drift_v_per_as"": 6.98154424045836e-06, ""time_drift_v_per_s"": 7.5362872867660685e-06}","{""offset_v"": 4.050201646688517, ""drift_v_per_as"": 8.488738380298779e-06, ""time_drift_v_per_s"": 1.6982032868601376e-05}",-32.004924412652514,32.004924412652514,0.16363492823542442,True,True
60031,10,DV_UDDS,HPPC_1C,A Dataset for Large Prismatic Lithium-Ion Battery Cells (CALB L148N58A) Comprehensive Characterization and Real-World Driving Cycles/CALB L148N58A testing campaign/Processed Data/Temperature_10C/DV_UDDS/60031.mat,1,0,3.9594221115112314,-0.06733411151123114,0.06733411151123114,9,primary_lambda,3.0,0.001,time_charge,120.0,1200.0,5.882856150069949,0.0015997015457393038,5760.325320000001,57609,181831,28801.626600000003,3.997195,3.892088,3.630829,3.420242,4.033396,-59.37488,36.1665,4.905082826755396,28.731873709247587,58.289577189367044,141.0297250310406,147.19842025327407,261.6600196526623,110.47849427633011,117.77561179213677,108.3175833863179,112.56754946625877,"offset_v,drift_v_per_as,time_drift_v_per_s","{""offset_v"": 3.9067619821525885, ""drift_v_per_as"": 8.581450937503429e-06, ""time_drift_v_per_s"": 1.1747166405595622e-05}","{""offset_v"": 3.8902750829557893, ""drift_v_per_as"": 1.3187129720190865e-05, ""time_drift_v_per_s"": 3.3881211321662456e-05}",-6.168695222233453,6.168695222233453,0.04190734663877105,True,True
60031,10,DV_UDDS,HPPC_C3,A Dataset for Large Prismatic Lithium-Ion Battery Cells (CALB L148N58A) Comprehensive Characterization and Real-World Driving Cycles/CALB L148N58A testing campaign/Processed Data/Temperature_10C/DV_UDDS/60031.mat,1,0,3.9594221115112314,-0.06733411151123114,0.06733411151123114,9,primary_lambda,3.0,0.001,time_charge,120.0,1200.0,5.837706492276948,0.0015959794961782556,5760.325320000001,57609,181831,28801.626600000003,3.997195,3.892088,3.630829,3.420242,4.033396,-59.37488,36.1665,4.8876074741400055,28.731873709247587,58.289577189367044,141.03919736546766,147.19842025327407,261.6600196526623,110.48744415291704,117.77561179213677,108.33201161872877,112.56754946625877,"offset_v,drift_v_per_as,time_drift_v_per_s","{""offset_v"": 3.9067053228021296, ""drift_v_per_as"": 8.601648048051268e-06, ""time_drift_v_per_s"": 1.1844475583479516e-05}","{""offset_v"": 3.8902750829557893, ""drift_v_per_as"": 1.3187129720190865e-05, ""time_drift_v_per_s"": 3.3881211321662456e-05}",-6.159222887806408,6.159222887806408,0.04184299585015017,True,True
60031,10,DV_US06,HPPC_1C,A Dataset for Large Prismatic Lithium-Ion Battery Cells (CALB L148N58A) Comprehensive Characterization and Real-World Driving Cycles/CALB L148N58A testing campaign/Processed Data/Temperature_10C/DV_US06/60031.mat,1,2,3.626255035400391,0.04386396459960906,0.04386396459960906,21,primary_lambda,3.0,0.001,time_charge,120.0,1200.0,6.146812805807529,0.001613974573131824,3178.3756800000006,31793,78556,15891.878400000001,3.796351,3.670119,3.5124585,2.499998,3.814711,-59.99091,26.98659,9.048624851038921,36.95137028245219,51.58602718410535,74.97700406057751,107.65117495210556,227.3679650601001,53.32582380724893,67.91720064396542,24.42011902817586,4.081155487614425,"offset_v,drift_v_per_as,time_drift_v_per_s","{""offset_v"": 3.707295492065276, ""drift_v_per_as"": 6.708605679558001e-06, ""time_drift_v_per_s"": 3.2454629179600616e-05}","{""offset_v"": 3.6720337572736113, ""drift_v_per_as"": 1.3287393615057125e-05, ""time_drift_v_per_s"": 0.0001051677091645584}",-32.67417089152805,32.67417089152805,0.30351894353280323,True,True
60031,10,DV_US06,HPPC_C3,A Dataset for Large Prismatic Lithium-Ion Battery Cells (CALB L148N58A) Comprehensive Characterization and Real-World Driving Cycles/CALB L148N58A testing campaign/Processed Data/Temperature_10C/DV_US06/60031.mat,1,2,3.626255035400391,0.04386396459960906,0.04386396459960906,21,primary_lambda,3.0,0.001,time_charge,120.0,1200.0,6.049754449536822,0.0015996061171862405,3178.3756800000006,31793,78556,15891.878400000001,3.796351,3.670119,3.5124585,2.499998,3.814711,-59.99091,26.98659,9.016040557609625,36.95137028245219,51.58602718410535,75.08293634759467,107.65117495210556,227.3679650601001,53.39124900496411,67.91720064396542,24.22749299887143,4.081155487614425,"offset_v,drift_v_per_as,time_drift_v_per_s","{""offset_v"": 3.706969108714181, ""drift_v_per_as"": 6.7717222941863935e-06, ""time_drift_v_per_s"": 3.3151661103252804e-05}","{""offset_v"": 3.6720337572736113, ""drift_v_per_as"": 1.3287393615057125e-05, ""time_drift_v_per_s"": 0.0001051677091645584}",-32.568238604510896,32.568238604510896,0.3025349107336788,True,True
60031,10,DV_WLTP,HPPC_1C,A Dataset for Large Prismatic Lithium-Ion Battery Cells (CALB L148N58A) Comprehensive Characterization and Real-World Driving Cycles/CALB L148N58A testing campaign/Processed Data/Temperature_10C/DV_WLTP/60031.mat,1,0,3.9594221115112314,0.09251788848876874,0.09251788848876874,9,primary_lambda,3.0,0.001,time_charge,120.0,1200.0,5.882856150069949,0.0015997015457393038,5400.2988000000005,54009,167428,27001.494,4.197771,4.05194,3.6218890000000004,3.15313,4.201706,-59.95856,19.4175,5.068721041478939,32.42500971534046,85.45281484490829,158.0629818323978,190.14166283521942,433.8689635557809,118.13046881991595,150.63853714525908,117.22849849606577,145.9784743182874,"offset_v,drift_v_per_as,time_drift_v_per_s","{""offset_v"": 4.076431718234205, ""drift_v_per_as"": 7.007448829887613e-06, ""time_drift_v_per_s"": 7.964092410032079e-06}","{""offset_v"": 4.050499229072935, ""drift_v_per_as"": 8.554179695614259e-06, ""time_drift_v_per_s"": 1.7718519830764682e-05}",-32.07868100282161,32.07868100282161,0.16870937449738008,True,True
60031,10,DV_WLTP,HPPC_C3,A Dataset for Large Prismatic Lithium-Ion Battery Cells (CALB L148N58A) Comprehensive Characterization and Real-World Driving Cycles/CALB L148N58A testing campaign/Processed Data/Temperature_10C/DV_WLTP/60031.mat,1,0,3.9594221115112314,0.09251788848876874,0.09251788848876874,9,primary_lambda,3.0,0.001,time_charge,120.0,1200.0,5.837706492276948,0.0015959794961782556,5400.2988000000005,54009,167428,27001.494,4.197771,4.05194,3.6218890000000004,3.15313,4.201706,-59.95856,19.4175,5.046853064465844,32.42500971534046,85.45281484490829,158.1619573009087,190.14166283521942,433.8689635557809,118.21880963129959,150.63853714525908,117.3277860139258,145.9784743182874,"offset_v,drift_v_per_as,time_drift_v_per_s","{""offset_v"": 4.076342505804083, ""drift_v_per_as"": 7.014317243215555e-06, ""time_drift_v_per_s"": 8.009878386972346e-06}","{""offset_v"": 4.050499229072935, ""drift_v_per_as"": 8.554179695614259e-06, ""time_drift_v_per_s"": 1.7718519830764682e-05}",-31.97970553431071,31.97970553431071,0.1681888390869126,True,True
